Repository: zdelrosario/py_grama

# py_grama
Implementation of a *grammar of model analysis* (*grama*). See the [documentation](https://py-grama.readthedocs.io/en/latest/) for more info.

**Note**: This is *pre-release software*, contents subject to change!

# Quick Tour
`py_grama` has tools for both *building* and *analyzing* models. For a quick look at functionality, see the following notebooks:

- [model building demo](https://github.com/zdelrosario/py_grama/blob/master/examples/demo/builder_demo.ipynb)
- [model analysis demo](https://github.com/zdelrosario/py_grama/blob/master/examples/demo/analysis_demo.ipynb)

# Tutorials
The [tutorials](https://github.com/zdelrosario/py_grama/tree/master/tutorials) page has educational materials for learning to work with `py_grama`.

File: grama/models/doc_plane_laminate/zdr2019_table6.csv
Property,Test,Unit Cost,ntests,Mean,C.o.V.
Sxx (tensile strength),ASTM D3039,1,12,1.42 GPa,0.0585
Sxz (interlaminar shear strength),ASTM D2344,0.15,78,61.93 MPa,0.0721
Exx (tensile modulus),ASTM D3039,0,12,114.90 GPa,0.018
Eyy (tranverse tensile modulus),ASTM D3039,1,5,7.10 GPa,0.0845
Gxy (shear modulus),DIN SPEC 4885,2.5,5,4.21 GPa,0.105
"νxy (Poisson ratio)",ASTM D3039,0,12,0.45,0.08
